Repository: anushajain2/beyond-structure-bench

# ChipFF Bench
**How reliable are today's open ML force fields for the materials chips are made of?**

ChipFF Bench measures four universal ML force fields (MACE-MPA-0, Orb v3, MatterSim v1, UMA) on
33 chip materials — semiconductors, gate and capacitor dielectrics, interconnect metals, barriers
and silicides, and layered 2D materials — for three properties that decide whether a film stack
survives processing: **lattice constant, bulk modulus and thermal expansion**. Every number is
compared against Materials Project DFT (PBE) and against sourced experimental values. Simulations
run through CuspAI's open-source [kUPS](https://github.com/cusp-ai-oss/kups) toolkit, except MatterSim,

File: data/experimental/dielectrics.json (part 2 of 2)
{
        "citation": "Palko, Kriven, Sinogeikin, Bass & Sayir, 'Elastic constants of yttria (Y2O3) monocrystals to high temperatures', J. Appl. Phys. (2001)",
        "quote": "The resulting bulk and (Voigt–Reuss–Hill) shear moduli are K=149.5±1.0 GPa and GVRH=66.3±0.8 GPa, respectively."
      },
      "thermal_expansion": {
        "source": "https://archive.org/details/DTIC_ADA129116 (scanned TPRC Vol. 13; DTIC record https://apps.dtic.mil/sti/html/tr/ADA129116/index.html) - book p. 438 (scan leaf n525)",
        "citation": "Touloukian, Y.S. et al., Thermophysical Properties of Matter - TPRC Data Series, Vol. 13: Thermal Expansion - Nonmetallic Solids (IFI/Plenum, 1977), DTIC ADA129116, Figure and Table 93R 'Recommended values for thermal linear expansion of yttrium oxide Y2O3'",
        "quote": "RECOMMENDED VALUES [Temperature, T, K; Linear Expansion, ΔL/L0, %; α, 10-6 K-1] ... 293 0.000 7.3 ... 1000 0.556 8.5",
        "formula": null,
        "values": [
          {
            "T_K": 293,
            "axis": "iso",
            "alpha_1e-6_per_K": 7.3
          },
          {
            "T_K": 400,
            "axis": "iso",
            "alpha_1e-6_per_K": 7.4
          },
          {
            "T_K": 500,
            "axis": "iso",
            "alpha_1e-6_per_K": 7.6
          },
          {
            "T_K": 600,
            "axis": "iso",
            "alpha_1e-6_per_K": 7.8
          },
          {
            "T_K": 700,
            "axis": "iso",
            "alpha_1e-6_per_K": 7.9
          },
          {
            "T_K": 800,
            "axis": "iso",
            "alpha_1e-6_per_K": 8.1
          },
          {
            "T_K": 900,
            "axis": "iso",
            "alpha_1e-6_per_K": 8.3
          },
          {
            "T_K": 1000,
            "axis": "iso",
            "alpha_1e-6_per_K": 8.5
          },
          {
            "T_K": 1100,
            "axis": "iso",
            "alpha_1e-6_per_K": 8.8
          },
          {
            "T_K": 1200,
            "axis": "iso",
            "alpha_1e-6_per_K": 9.0
          },
          {
            "T_K": 1300,
            "axis": "iso",
            "alpha_1e-6_per_K": 9.2
          },
          {
            "T_K": 1400,
            "axis": "iso",
            "alpha_1e-6_per_K": 9.5
          },
          {
            "T_K": 1500,
            "axis": "iso",
            "alpha_1e-6_per_K": 9.7
          }
        ]
      },
      "debye_temperature_K": {
        "value": 492,
        "source": "https://doi.org/10.1063/1.1369395 (K and G_VRH; abstract via api.openalex.org) + https://www.crystallography.net/cod/1513300.cif (density/cell)",
        "quote": "The resulting bulk and (Voigt–Reuss–Hill) shear moduli are K=149.5±1.0 GPa and GVRH=66.3±0.8 GPa, respectively."
      },
      "melting_point_K": {
        "value": 2683,
        "kind": "melting",
        "source": "https://archive.org/details/DTIC_ADA129116 (scanned TPRC Vol. 13; DTIC record https://apps.dtic.mil/sti/html/tr/ADA129116/index.html) - book p. 438 (figure label)",
        "quote": "M.P. 2683 K"
      },
      "phase_transitions": [],
      "notes": "Thermal expansion: alpha values read directly from the TPRC recommended table (cubic, 'iso'); TPRC alpha is referred to L(293 K). Lattice: COD entry from a beamline-commissioning paper (Y2O3 likely measured as a test/reference sample); the quoted e.s.d. 0.000004 Å is implausibly small - treat a = 10.604 Å as good to ~±0.001 Å. Bulk modulus adiabatic, room temperature (exact T not stated). Melting point is TPRC's figure label (old value; modern levitation measurements may differ by tens of K - not verified). A high-temperature cubic -> hexagonal transition of Y2O3 a few hundred K below melting is reported in the literature but I could not open a source giving its temperature, so phase_transitions is left empty. Debye temperature: ELASTIC (acoustic), DERIVED BY ME, NOT A QUOTED VALUE. No calorimetric or published elastic Debye temperature for pure Y2O3 was found in an opened source. I computed theta_D = (h/kB)(3n/4pi)^(1/3) v_m with these inputs: v_m = [(2/vs^3 + 1/vl^3)/3]^(-1/3); vl = 6.89 km/s and vs = 3.64 km/s from K = 149.5 and G_VRH = 66.3 GPa (Palko et al. 2001); rho = 5.01 g/cm3 (COD 1513300 _exptl_crystal_density_diffrn); n = 80 atoms per 1192.36 A^3 cell (Z = 16 from the CIF). Result: 492 K, room-temperature elastic data. Treat it as an estimate and replace it if a calorimetric value is found."
    },
    {
      "id": "TiO2_rutile",
      "formula": "TiO2",
      "phase": "rutile",
      "space_group": "P4_2/mnm",
      "lattice": {
        "a": 4.59395,
        "b": null,
        "c": 2.95891,
        "beta_deg": null,
        "T_K": 295.65,
        "source": "https://tsapps.nist.gov/srmext/certificates/674b.pdf",
        "citation": "NIST Certificate of Analysis, Standard Reference Material 674b, X-Ray Powder Diffraction Intensity Set (TiO2 rutile component), Table 3",
        "quote": "Table 3. Certified Lattice Parameters of SRM 674b ... TiO2 0.459 395 ± 0.000 030 0 0.295 891 ± 0.000 030 0"
      },
      "bulk_modulus": {
        "value_GPa": 213.4,
        "T_K": null,
        "method": "Adiabatic; Voigt-Reuss-Hill average computed by me from single-crystal elastic constants measured by sphere resonance at room temperature (K_Voigt = 218.1, K_Reuss = 208.6 GPa)",
        "source": "https://doi.org/10.4294/jpe1952.40.601 (J-STAGE open access; abstract via api.openalex.org)",
        "citation": "Suzuki, Oda, Isoda, Saito & Seya, 'Free oscillation of an elastically anisotropic sphere and its application to determining the elastic constants of rutile', J. Phys. Earth 40, 601 (1992)",
        "quote": "C11=267.59±0.73, C33=482.84±1.98, C13=148.09±0.88, C12=176.42±0.71, C44=123.43±0.19, and C66=192.85±0.43 GPa"
      },
      "thermal_expansion": {
        "source": "https://archive.org/details/DTIC_ADA129116 (scanned TPRC Vol. 13; DTIC record https://apps.dtic.mil/sti/html/tr/ADA129116/index.html) - book p. 392 (scan leaf n479)",
        "citation": "Touloukian, Y.S. et al., Thermophysical Properties of Matter - TPRC Data Series, Vol. 13: Thermal Expansion - Nonmetallic Solids (IFI/Plenum, 1977), DTIC ADA129116, Figure and Table 83R 'Recommended values for thermal linear expansion of titanium dioxide TiO2'",
        "quote": "// a-axis: ΔL/L0 = -0.181 + 5.478 x 10-4 T + 2.576 x 10-7 T2 - 5.944 x 10-11 T3",
        "formula": "TPRC (dL/L0 in %, ref 293 K, T in K, 'temperatures above 293 K'): //c: dL/L0 = -0.232 + 6.796e-4 T + 4.182e-7 T^2 - 1.256e-10 T^3; //a: dL/L0 = -0.181 + 5.478e-4 T + 2.576e-7 T^2 - 5.944e-11 T^3; polycrystalline: -0.198 + 5.906e-4 T + 3.133e-7 T^2 - 8.266e-11 T^3. alpha = d(dL/L0)/dT x1e4 (1e-6/K).",
        "values": [
          {
            "T_K": 300,
            "axis": "a",
            "alpha_1e-6_per_K": 6.86
          },
          {
            "T_K": 300,
            "axis": "c",
            "alpha_1e-6_per_K": 8.97
          },
          {
            "T_K": 400,
            "axis": "a",
            "alpha_1e-6_per_K": 7.25
          },
          {
            "T_K": 400,
            "axis": "c",
            "alpha_1e-6_per_K": 9.54
          },
          {
            "T_K": 500,
            "axis": "a",
            "alpha_1e-6_per_K": 7.61
          },
          {
            "T_K": 500,
            "axis": "c",
            "alpha_1e-6_per_K": 10.04
          },
          {
            "T_K": 600,
            "axis": "a",
            "alpha_1e-6_per_K": 7.93
          },
          {
            "T_K": 600,
            "axis": "c",
            "alpha_1e-6_per_K": 10.46
          },
          {
            "T_K": 700,
            "axis": "a",
            "alpha_1e-6_per_K": 8.21
          },
          {
            "T_K": 700,
            "axis": "c",
            "alpha_1e-6_per_K": 10.8
          },
          {
            "T_K": 800,
            "axis": "a",
            "alpha_1e-6_per_K": 8.46
          },
          {
            "T_K": 800,
            "axis": "c",
            "alpha_1e-6_per_K": 11.08
          },
          {
            "T_K": 900,
            "axis": "a",
            "alpha_1e-6_per_K": 8.67
          },
          {
            "T_K": 900,
            "axis": "c",
            "alpha_1e-6_per_K": 11.27
          },
          {
            "T_K": 1000,
            "axis": "a",
            "alpha_1e-6_per_K": 8.85
          },
          {
            "T_K": 1000,
            "axis": "c",
            "alpha_1e-6_per_K": 11.39
          },
          {
            "T_K": 1100,
            "axis": "a",
            "alpha_1e-6_per_K": 8.99
          },
          {
            "T_K": 1100,
            "axis": "c",
            "alpha_1e-6_per_K": 11.44
          },
          {
            "T_K": 1200,
            "axis": "a",
            "alpha_1e-6_per_K": 9.09
          },
          {
            "T_K": 1200,
            "axis": "c",
            "alpha_1e-6_per_K": 11.41
          }
        ]
      },
      "debye_temperature_K": {
        "value": 778,
        "source": "https://doi.org/10.1103/physrev.177.1370 (abstract via https://api.openalex.org/works/doi:10.1103/physrev.177.1370)",
        "quote": "The parameters which characterize the specific heat of the stoichiometric boule include a Debye Θ at T=0 of 778 K"
      },
      "melting_point_K": {
        "value": 2128,
        "kind": "melting",
        "source": "https://archive.org/details/DTIC_ADA129116 (scanned TPRC Vol. 13; DTIC record https://apps.dtic.mil/sti/html/tr/ADA129116/index.html) - book p. 392 (figure label)",
        "quote": "M.P. 2128 K"
      },
      "phase_transitions": [],
      "notes": "°C converted to K by +273.15 (22.5 °C -> 295.65 K); nm -> Å. Lattice: NIST SRM 674b certified values (adjusted to 22.5 °C by NIST). Older neutron value (Howard, Sabine & Dickson 1991, COD 9015662): a=4.5937, c=2.9587 Å. Bulk modulus is DERIVED by me (VRH) from the quoted Cij; adiabatic. Thermal expansion alpha values are DERIVED by me by differentiating the TPRC axial polynomials; the upper validity limit of the equations is not legible on the scan, and the TPRC tabulated polycrystalline alpha agrees with the derivative of the polycrystalline polynomial only up to ~1200 K (TPRC table: 7.5 (293), 8.0 (400), 8.4 (500), 8.8 (600), 9.1 (700), 9.3 (800), 9.5 (900), 9.7 (1000), 9.8 (1100), 9.9 (1200) x1e-6/K; scan rows are skewed so this read-off has some row-alignment risk), so values are restricted to 300-1200 K. TPRC states accuracy within ±3% above 293 K for dL/L0 and about ±7% for alpha. Rutile has no solid-state transition at 1 atm below melting in the opened sources. No Debye temperature found from an opened source. Debye temperature: CALORIMETRIC, the T -> 0 Debye theta from specific heat of stoichiometric rutile measured at 0.3-20 K (Sandin & Keesom, Phys. Rev. 177, 1370 (1969)). arXiv:0911.5311 also quotes an 'experimental Debye temperature of 778.3 K', but its in-text citation points to an unrelated Raman paper, so it is not used."
    },
    {
      "id": "MgO",
      "formula": "MgO",
      "phase": "rocksalt (periclase)",
      "space_group": "Fm-3m",
      "lattice": {
        "a": 4.211,
        "b": null,
        "c": null,
        "beta_deg": null,
        "T_K": 298,
        "source": "https://www.crystallography.net/cod/9006456.cif",
        "citation": "Dubrovinsky & Saxena, 'Thermal expansion of periclase (MgO) and tungsten (W) to melting temperatures', Phys. Chem. Minerals 24, 547 (1997) (COD 9006456)",
        "quote": "_cell_length_a 4.2110 ... _diffrn_ambient_temperature 298 ... Sample: T = 298 K"
      },
      "bulk_modulus": {
        "value_GPa": 160.2,
        "T_K": null,
        "method": "Isothermal (converted by the authors from adiabatic); Brillouin single-crystal velocities + XRD density in diamond cell to 55 GPa, finite-strain fit; K'_T = 4.03(3). Adiabatic K_0S = 162.5(7) GPa, K'_S = 3.99(3) (their Table 2)",
        "source": "https://pmc.ncbi.nlm.nih.gov/articles/PMC17603/",
        "citation": "Zha, Mao & Hemley, 'Elasticity of MgO and a primary pressure scale to 55 GPa', PNAS (2000)",
        "quote": "the resultant isothermal bulk modulus is K0T = 160.2(7) GPa and its pressure derivative K′0T = 4.03(3)"
      },
      "thermal_expansion": {
        "source": "https://archive.org/details/DTIC_ADA129116 (scanned TPRC Vol. 13; DTIC record https://apps.dtic.mil/sti/html/tr/ADA129116/index.html) - book p. 288 (scan leaf n375)",
        "citation": "Touloukian, Y.S. et al., Thermophysical Properties of Matter - TPRC Data Series, Vol. 13: Thermal Expansion - Nonmetallic Solids (IFI/Plenum, 1977), DTIC ADA129116, Figure and Table 61R 'Recommended values for thermal linear expansion of magnesium oxide MgO'",
        "quote": "RECOMMENDED VALUES [Temperature, T, K; Linear Expansion, ΔL/L0, %; α, 10-6 K-1] ... 293 0.000 10.5 ... 1000 0.944 15.0",
        "formula": null,
        "values": [
          {
            "T_K": 293,
            "axis": "iso",
            "alpha_1e-6_per_K": 10.5
          },
          {
            "T_K": 400,
            "axis": "iso",
            "alpha_1e-6_per_K": 11.8
          },
          {
            "T_K": 500,
            "axis": "iso",
            "alpha_1e-6_per_K": 12.7
          },
          {
            "T_K": 600,
            "axis": "iso",
            "alpha_1e-6_per_K": 13.3
          },
          {
            "T_K": 700,
            "axis": "iso",
            "alpha_1e-6_per_K": 14.0
          },
          {
            "T_K": 800,
            "axis": "iso",
            "alpha_1e-6_per_K": 14.5
          },
          {
            "T_K": 900,
            "axis": "iso",
            "alpha_1e-6_per_K": 14.8
          },
          {
            "T_K": 1000,
            "axis": "iso",
            "alpha_1e-6_per_K": 15.0
          },
          {
            "T_K": 1100,
            "axis": "iso",
            "alpha_1e-6_per_K": 15.2
          },
          {
            "T_K": 1200,
            "axis": "iso",
            "alpha_1e-6_per_K": 15.4
          },
          {
            "T_K": 1300,
            "axis": "iso",
            "alpha_1e-6_per_K": 15.7
          },
          {
            "T_K": 1400,
            "axis": "iso",
            "alpha_1e-6_per_K": 16.0
          },
          {
            "T_K": 1500,
            "axis": "iso",
            "alpha_1e-6_per_K": 16.2
          }
        ]
      },
      "debye_temperature_K": {
        "value": 941,
        "source": "https://www.homepages.ucl.ac.uk/~ucapahh/research/crystal/mgo.htm (cites Barron, Berg & Morrison, Proc. R. Soc. A 250, 70 (1959))",
        "quote": "Debye temperature: 941 K (See Ref.5 for q (Debye) versus T)"
      },
      "melting_point_K": {
        "value": 3073,
        "kind": "melting",
        "source": "https://archive.org/details/DTIC_ADA129116 (scanned TPRC Vol. 13; DTIC record https://apps.dtic.mil/sti/html/tr/ADA129116/index.html) - book p. 288 (figure label)",
        "quote": "M.P. ~3073 K"
      },
      "phase_transitions": [],
      "notes": "Thermal expansion alpha read directly from the TPRC recommended table (cubic, 'iso'; referred to L(293 K)). Lattice: Dubrovinsky & Saxena 1997 COD entry at 298 K; Hazen (Am. Mineral. 61, 266, 1976; COD 9000490) gives 4.211 Å at 24 °C - consistent. Bulk modulus: Li, Woody & Kung (JGR 2006, doi:10.1029/2005jb004251) give adiabatic K0S = 163.5(11) GPa (ultrasonic + XRD) - ~1% higher. Dewaele et al. (JGR 2000) assume K0 = 161 GPa. Debye temperature 941 K is from a secondary university web page citing the calorimetric study of Barron et al. 1959 (low-T limit); Dewaele et al. 2000 use a quasi-harmonic model parameter theta_D0 = 800 K (model-dependent). Melting point: TPRC 'M.P. ~3073 K'; literature values for MgO melting scatter by >100 K (not verified here). No solid-state transition at 1 atm."
    },
    {
      "id": "SrTiO3",
      "formula": "SrTiO3",
      "phase": "cubic perovskite",
      "space_group": "Pm-3m",
      "lattice": {
        "a": 3.90528,
        "b": null,
        "c": null,
        "beta_deg": null,
        "T_K": null,
        "source": "https://www.crystallography.net/cod/9006864.cif",
        "citation": "Mitchell, Chakhmouradian & Woodward, 'Crystal chemistry of perovskite-type compounds in the tausonite-loparite series, (Sr1-2xNaxLax)TiO3', Phys. Chem. Minerals 27, 583 (2000), sample x = 0.00 (COD 9006864)",
        "quote": "_cell_length_a 3.90528 ... Sample: x = 0.00"
      },
      "bulk_modulus": {
        "value_GPa": 173.7,
        "T_K": 298.15,
        "method": "Adiabatic; computed by me as K = (C11 + 2 C12)/3 (exact VRH for cubic) from ultrasonic single-crystal elastic constants at 25 °C: C11 = 315.6(2.7), C12 = 102.7(2.7) GPa",
        "source": "https://nvlpubs.nist.gov/nistpubs/jres/67A/jresv67An2p193_A1b.pdf",
        "citation": "Wachtman, Wheat & Marzullo, 'A method for determining the elastic constants of a cubic crystal from velocity measurements in a single arbitrary direction; application to SrTiO3', J. Res. NBS 67A, 193 (1963)",
        "quote": "new data on SrTiO3 which give c11= 3.156 ± 0.027, c12= 1.027 ± 0.027, c44= 1.215 ± 0.006 X 10^12 dynes/cm2 at 25 °C"
      },
      "thermal_expansion": {
        "source": "https://archive.org/details/DTIC_ADA129116 (scanned TPRC Vol. 13; DTIC record https://apps.dtic.mil/sti/html/tr/ADA129116/index.html) - book p. 570 (scan leaf n656)",
        "citation": "Touloukian, Y.S. et al., Thermophysical Properties of Matter - TPRC Data Series, Vol. 13: Thermal Expansion - Nonmetallic Solids (IFI/Plenum, 1977), DTIC ADA129116, Figure and Table 148R 'Recommended values for thermal linear expansion of strontium titanium oxide SrO.TiO2'",
        "quote": "RECOMMENDED VALUES [Temperature, T, K; Linear Expansion, ΔL/L0, %; α, 10-6 K-1] ... 293 0.000 10.3 ... 1000 0.780 12.0",
        "formula": null,
        "values": [
          {
            "T_K": 293,
            "axis": "iso",
            "alpha_1e-6_per_K": 10.3
          },
          {
            "T_K": 400,
            "axis": "iso",
            "alpha_1e-6_per_K": 10.4
          },
          {
            "T_K": 500,
            "axis": "iso",
            "alpha_1e-6_per_K": 10.6
          },
          {
            "T_K": 600,
            "axis": "iso",
            "alpha_1e-6_per_K": 10.9
          },
          {
            "T_K": 700,
            "axis": "iso",
            "alpha_1e-6_per_K": 11.2
          },
          {
            "T_K": 800,
            "axis": "iso",
            "alpha_1e-6_per_K": 11.4
          },
          {
            "T_K": 900,
            "axis": "iso",
            "alpha_1e-6_per_K": 11.7
          },
          {
            "T_K": 1000,
            "axis": "iso",
            "alpha_1e-6_per_K": 12.0
          },
          {
            "T_K": 1100,
            "axis": "iso",
            "alpha_1e-6_per_K": 12.3
          },
          {
            "T_K": 1200,
            "axis": "iso",
            "alpha_1e-6_per_K": 12.6
          },
          {
            "T_K": 1300,
            "axis": "iso",
            "alpha_1e-6_per_K": 13.0
          },
          {
            "T_K": 1400,
            "axis": "iso",
            "alpha_1e-6_per_K": 13.3
          },
          {
            "T_K": 1500,
            "axis": "iso",
            "alpha_1e-6_per_K": 13.6
          }
        ]
      },
      "debye_temperature_K": {
        "value": 515,
        "source": "https://arxiv.org/abs/1808.03909 (PDF https://arxiv.org/pdf/1808.03909)",
        "quote": "While the undoped SrTiO3 θD of 515 ± 20 K (Fig. 2(a)) is larger than many of the early, widely scattered values"
      },
      "melting_point_K": {
        "value": 2352.15,
        "kind": "melting",
        "source": "https://arxiv.org/abs/1310.2117 (PDF https://arxiv.org/pdf/1310.2117)",
        "quote": "a fusion point Tf = (2054 − 1922) °C + 1947 °C = (2079 ± 20) °C is obtained."
      },
      "phase_transitions": [
        {
          "T_K": 105,
          "description": "cubic (Pm-3m) -> tetragonal (I4/mcm) antiferrodistortive transition on cooling; cubic at all T above ~105 K",
          "source": "https://doi.org/10.1088/0022-3719/13/10/016 (Hochli & Bruce, J. Phys. C (1980), abstract: 'near its 105K phase transition')"
        }
      ],
      "notes": "1 dyn/cm^2 = 0.1 Pa, so 1e12 dyn/cm^2 = 100 GPa. Lattice: room-temperature value; exact T not stated in the CIF, so T_K=null. Thermal expansion alpha read directly from TPRC recommended table (polycrystalline/cubic, 'iso'; referred to L(293 K)); TPRC marks only T<=250 K values as provisional. Debye temperature: CALORIMETRIC (low-T C_p fit, single crystal). Value 515 ± 20 K is from McCalla, Gastiasoro, Cassuto, Fernandes & Leighton (arXiv:1808.03909). They state it is 'in excellent agreement with recent single crystal work', and it matches Ahrens et al., Physica B 393, 239 (2007): 513 K for an undoped single crystal (their Supplementary Table SI). Range: the same table lists undoped SrTiO3 values of 324 K (Henning & Hegenbarth 1984, single crystal), 428 K (Duran et al. 2008, polycrystal) and 513 K (Ahrens 2007). The text says the scatter for undoped SrTiO3 'spans from 324 to 513 K'; including doped samples it spans 235-534 K. Melting point: congruent melting from DTA, Tf = 2079 ± 20 °C = 2352 ± 20 K (Guguschev, Klimm, Langhans, Galazka, Kok, Juda & Uecker, 'Top-seeded solution growth of SrTiO3 crystals and phase diagram studies in the SrO-TiO2 system', CrystEngComm 2014 / arXiv:1310.2117). It was calibrated against the Al2O3 melting point taken as 2054 °C. Bulk modulus is DERIVED by me from the quoted Cij; adiabatic."
    }
  ]
}
